Repository: ilanRosenbaum/website

# Ilan's Website

This project is free software, licensed under the GNU General Public License (GPL) version 3 or any later version.

You should have received a copy of the GNU General Public License along with this program. If not, see <https://www.gnu.org/licenses/>.

Copyright (C) 2024-2026 ILAN ROSENBAUM

## Commit Protocol

1. Run `make copy-content`
2. Run `make license-credits` to update list of contributors who made this project possible

File: public/content/glazes/Ce.1 - Next Trial.md
# Ce.1 - Next Trial

Silica - 32.5  
Ferro Frit 3134 - 25.0  
Nepheline Syenite - 20.0  
China Clay - 12.5  
Whiting - 10.0

Chrome Oxide - 0.65  
Cobalt - 0.15

0.8:1  
water:solids by weight

File: public/content/glazes/Maroon.md
# Maroon

Silica - 32.50  
Ferro Frit 3134 - 25.00  
Nepheline Syenite - 20.00  
China Clay - 12.50  
Whiting - 10.00 

Tin Oxide - 5.00  
Cobalt Carbonate - 0.25  
Chrome Oxide - 0.375

0.8:1  
water:solids by weight

File: public/content/glazes/Moss.md
# Moss

Silica - 3250  
Ferro Frit 3124 - 25.00  
Nepheline Syenite - 20.00  
EPK - 12.50  
Whiting - 10.00          

Chrome Oxide - 2

0.8:1  
water:solids by weight

File: public/content/glazes/Plan.md
# Plan

re-dip 2/3 coats thick dips [g.G](/trades/ceramics/glazes/g.G), [g.G.1](/trades/ceramics/glazes/g.G.1), [g.O.1](/trades/ceramics/glazes/g.O.1), [g.O.2](/trades/ceramics/glazes/g.O.2), [Moss](/trades/ceramics/glazes/Moss), [p1.P](/trades/ceramics/glazes/p1.P), [p1.P.1](/trades/ceramics/glazes/p1.P.1)

Add 2.2% (of original dry weight) iron oxide & 4% rutile to [g.O.1](/trades/ceramics/glazes/g.O.1) to make [g.O.3](/trades/ceramics/glazes/g.O.3)  
Add 5% tin and 1.5% cobalt to [g.O.2](/trades/ceramics/glazes/g.O.2) to make [g.P.1](/trades/ceramics/glazes/g.P.1)

Add 1% iron oxide (of original dry weight) to Dune to make [d.O.1](/trades/ceramics/glazes/d.O.1)  
Add 2% iron oxide (of original dry weight) to Dune to make [d.O.2](/trades/ceramics/glazes/d.O.2)  
Add 3% iron oxide (of original dry weight) to Dune to make [d.O.3](/trades/ceramics/glazes/d.O.3)  
Add 4% iron oxide (of original dry weight) to Dune to make [d.O.4](/trades/ceramics/glazes/d.O.4)  
Add 5% iron oxide (of original dry weight) to Dune to make [d.O.5](/trades/ceramics/glazes/d.O.5)  
Add 4% iron oxide & 0.3% chrome (of original dry weight) to Dune to make [d.O.6](/trades/ceramics/glazes/d.O.6)  
Add 6% iron oxide & 1% titanium (of original dry weight) to Dune to make [d.O.7](/trades/ceramics/glazes/d.O.7)

### Next dry attempt  
[p1.P](/trades/ceramics/glazes/p1.P)

# Colors we get out of this

[p1.P](/trades/ceramics/glazes/p1.P) - Really nice light blue  
I want a purple  
I want an orange  
both [g.G.1](/trades/ceramics/glazes/g.G.1) & [Moss](/trades/ceramics/glazes/Moss) are promising as greens

File: public/content/glazes/Spreadsheet.md
| Recipe     | Photo                                     | Studio Clay                                                  | Notes                                                                                                  |
| ---------- | ----------------------------------------- | ------------------------------------------------------------ | ------------------------------------------------------------------------------------------------------ |
| [g.G](/trades/ceramics/glazes/g.G)    | <img src="/glazeAssets/Pasted%20image%2020260306201604.png" width="189" /> | <img src="/glazeAssets/gG_tile.jpg" width="379" />                                        |                                                                                                        |
| [g.G.1](/trades/ceramics/glazes/g.G.1)  | <img src="/glazeAssets/Pasted%20image%2020260306201631.png" width="208" /> | <img src="/glazeAssets/gG1_tile.jpg" width="379" />                                       |                                                                                                        |
| [g.O.1](/trades/ceramics/glazes/g.O.1)  | <img src="/glazeAssets/Pasted%20image%2020260306201803.png" width="314" /> | <img src="/glazeAssets/gO1_tile.jpg" width="379" />                                       |                                                                                                        |
| [g.O.2](/trades/ceramics/glazes/g.O.2)  | <img src="/glazeAssets/Pasted%20image%2020260306201735.png" width="325" /> | <img src="/glazeAssets/gO2_tile.jpg" width="379" />                                       |                                                                                                        |
| [Moss](/trades/ceramics/glazes/Moss)   | <img src="/glazeAssets/Pasted%20image%2020260306201829.png" width="313" /> | <img src="/glazeAssets/pG1_2.jpg" width="369" /><img src="/glazeAssets/Pasted%20image%2020260728153320.png" width="400" /> | I want to get the first attempt back, I really don't know how that happened. Test batches are so weird |
| [p1.P](/trades/ceramics/glazes/p1.P)   | <img src="/glazeAssets/Pasted%20image%2020260306201838.png" width="343" /> | <img src="/glazeAssets/pP_2%201.jpg" width="379" />                                         |                                                                                                        |
| [p1.P.1](/trades/ceramics/glazes/p1.P.1) | <img src="/glazeAssets/Pasted%20image%2020260306201821.png" width="339" /> | <img src="/glazeAssets/pP1_2.jpg" width="379" />                                          |                                                                                                        |
| [g._](/trades/ceramics/glazes/g._)    |                                           | <img src="/glazeAssets/PXL_20260306_172941290.jpg" width="397" />                         |                                                                                                        |
| [g._.1](/trades/ceramics/glazes/g._.1)  |                                           | <img src="/glazeAssets/PXL_20260306_172922497.jpg" width="397" />                         |                                                                                                        |
| [d.O.1](/trades/ceramics/glazes/d.O.1)  | <img src="/glazeAssets/dO1.jpg" width="307" />                         | <img src="/glazeAssets/dO1Tile.jpg" width="379" />                                        |                                                                                                        |
| [d.O.2](/trades/ceramics/glazes/d.O.2)  | <img src="/glazeAssets/dO2.jpg" width="297" />                         | <img src="/glazeAssets/dO2_tile.jpg" width="379" />                                       |                                                                                                        |
| [d.O.3](/trades/ceramics/glazes/d.O.3)  |                                           | <img src="/glazeAssets/dO3_tile.jpg" width="379" />                                       |                                                                                                        |
| [d.O.4](/trades/ceramics/glazes/d.O.4)  | <img src="/glazeAssets/dO4.jpg" width="331" />                         | <img src="/glazeAssets/dO4_tile.jpg" width="379" />                                       |                                                                                                        |
| [d.O.5](/trades/ceramics/glazes/d.O.5)  | <img src="/glazeAssets/dO5.jpg" width="362" />                         | <img src="/glazeAssets/dO5_tile.jpg" width="379" />                                       |                                                                                                        |
| [d.O.6](/trades/ceramics/glazes/d.O.6)  | <img src="/glazeAssets/dO6.jpg" width="364" />                         | <img src="/glazeAssets/dO6_tile.jpg" width="379" />                                       |                                                                                                        |
| [d.O.7](/trades/ceramics/glazes/d.O.7)  | <img src="/glazeAssets/dO7.jpg" width="363" />                         | <img src="/glazeAssets/dO7_tile.jpg" width="379" />                                       |                                                                                                        |
| [g.O.3](/trades/ceramics/glazes/g.O.3)  | <img src="/glazeAssets/gO3.jpg" width="374" />                         | <img src="/glazeAssets/gO3_tile.jpg" width="379" />                                       |                                                                                                        |
| [g.P.1](/trades/ceramics/glazes/g.P.1)  | <img src="/glazeAssets/gP1.jpg" width="382" />                         | <img src="/glazeAssets/gP1_tile.jpg" width="379" />                                       |                                                                                                        |
| [Maroon](/trades/ceramics/glazes/Maroon) |                                           | <img src="/glazeAssets/Pasted%20image%2020260728153230.png" width="500" />                    | For next versions, add 2% bentonite,                                                                   |
|            |                                           |                                                              |                                                                                                        |

File: public/content/glazes/d.O.1.md
# d.O.1

Silica - 32.50  
Silica - 32.50  
Ferro Frit 3134 - 25.00  
Nepheline Syenite -	20.00  
EPK - 12.50  
Whiting (Calcium Carb) - 10.0


Rutile - 10.00  
Bentonite - 2.00  
Iron Oxide - 1.00

0.8:1  
water:solids by weight

File: public/content/glazes/d.O.2.md
# d.O.2

Silica - 32.50  
Silica - 32.50  
Ferro Frit 3134 - 25.00  
Nepheline Syenite -	20.00  
EPK - 12.50  
Whiting (Calcium Carb) - 10.0


Rutile - 10.00  
Bentonite - 2.00  
Iron Oxide - 2.00

0.8:1  
water:solids by weight

File: public/content/glazes/d.O.3.md
# d.O.3

Silica - 32.50  
Silica - 32.50  
Ferro Frit 3134 - 25.00  
Nepheline Syenite -	20.00  
EPK - 12.50  
Whiting (Calcium Carb) - 10.0


Rutile - 10.00  
Bentonite - 2.00  
Iron Oxide - 3.00

0.8:1  
water:solids by weight

File: public/content/glazes/d.O.4.md
# d.O.4

Silica - 32.50  
Silica - 32.50  
Ferro Frit 3134 - 25.00  
Nepheline Syenite -	20.00  
EPK - 12.50  
Whiting (Calcium Carb) - 10.0


Rutile - 10.00  
Bentonite - 2.00  
Iron Oxide - 4.00

0.8:1  
water:solids by weight

File: public/content/glazes/d.O.5.md
# d.O.5

Silica - 32.50  
Silica - 32.50  
Ferro Frit 3134 - 25.00  
Nepheline Syenite -	20.00  
EPK - 12.50  
Whiting (Calcium Carb) - 10.0


Rutile - 10.00  
Bentonite - 2.00  
Iron Oxide - 5.00

0.8:1  
water:solids by weight

File: public/content/glazes/d.O.6.md
# d.O.6

Silica - 32.50  
Silica - 32.50  
Ferro Frit 3134 - 25.00  
Nepheline Syenite -	20.00  
EPK - 12.50  
Whiting (Calcium Carb) - 10.0


Rutile - 10.00  
Bentonite - 2.00  
Iron Oxide - 4.00  
Chrome Oxide - 0.3

0.8:1  
water:solids by weight

File: public/content/glazes/d.O.7.md
# d.O.7

Silica - 32.50  
Silica - 32.50  
Ferro Frit 3134 - 25.00  
Nepheline Syenite -	20.00  
EPK - 12.50  
Whiting (Calcium Carb) - 10.0


Rutile - 10.00  
Bentonite - 2.00  
Iron Oxide - 6.00  
Titanium - 1.00

0.8:1  
water:solids by weight

File: public/content/glazes/g.G.1.md
# g.G.1

Mahavir - 26.00  
EP Kaolin (EPK) - 25  
Ferro Frit 3134 - 22.00  
Whiting (Calcium Carb) - 10.50  
Silica - 9.50  
Talc - 7.50 

Chrome Oxide - 3  
Titanium Oxide - 0.5

1.2:1  
water:solids by weight

File: public/content/glazes/g.G.md
# g.G

Mahavir - 26.00  
EP Kaolin (EPK) - 25  
Ferro Frit 3134 - 22.00  
Whiting (Calcium Carb) - 10.50  
Silica - 9.50  
Talc - 7.50 

Chrome Oxide - 2

1.2:1  
water:solids by weight

File: public/content/glazes/g.O.1.md
# g.O.1

Mahavir - 26.00  
EP Kaolin (EPK) - 25  
Ferro Frit 3134 - 22.00  
Whiting (Calcium Carb) - 10.50  
Silica - 9.50  
Talc - 7.50 

Iron Oxide - 1.8  
Chrome Oxide - 0.2

1.2:1  
water:solids by weight

File: public/content/glazes/g.O.2.md
# g.O.2

Mahavir - 26.00  
EP Kaolin (EPK) - 25  
Ferro Frit 3134 - 22.00  
Whiting (Calcium Carb) - 10.50  
Silica - 9.50  
Talc - 7.50 

Iron Oxide - 1.8  
Chrome Oxide - 0.4

1.2:1  
water:solids by weight

File: public/content/glazes/g.O.3.md
# g.O.3

Mahavir - 26.00  
EP Kaolin (EPK) - 25  
Ferro Frit 3134 - 22.00  
Whiting (Calcium Carb) - 10.50  
Silica - 9.50  
Talc - 7.50 

Iron Oxide - 4.0  
Rutile - 4.0  
Chrome Oxide - 0.2

1.2:1  
water:solids by weight



Add 5% tin and 1.5% cobalt to [g.O.2](/trades/ceramics/glazes/g.O.2) to make [g.P.1](/trades/ceramics/glazes/g.P.1)

File: public/content/glazes/g.P.1.md
# g.P.1

Mahavir - 26.00  
EP Kaolin (EPK) - 25  
Ferro Frit 3134 - 22.00  
Whiting (Calcium Carb) - 10.50  
Silica - 9.50  
Talc - 7.50 

Iron Oxide - 1.8  
Chrome Oxide - 0.4  
Tin - 5.0  
Cobalt Carbonate - 1.5

1.2:1  
water:solids by weight

File: public/content/glazes/g._.1.md
# g._.1

Mahavir - 26.00  
EP Kaolin (EPK) - 25  
Ferro Frit 3134 - 22.00  
Whiting (Calcium Carb) - 10.50  
Silica - 9.50  
Talc - 7.50 

Cobalt Carb - 2  
Manganese Dioxide - 4


0.8:1  
water:solids by weight

File: public/content/glazes/g._.md
# g._

Mahavir - 26.00  
EP Kaolin (EPK) - 25  
Ferro Frit 3134 - 22.00  
Whiting (Calcium Carb) - 10.50  
Silica - 9.50  
Talc - 7.50 

0.8:1  
water:solids by weight

File: public/content/glazes/p.G.1.md
# p.G.1

Silica - 3250      1300  
Ferro Frit 3124 - 25.00         1000  
Nepheline Syenite - 20.00     800  
EPK - 1250         500  
Whiting - 1000          400

Chrome Oxide - 2

0.8:1  
water:solids by weight

File: public/content/glazes/p.P.1.md
# p.P.1

Silica - 32.50  
Ferro Frit 3134 - 25.00  
Nepheline Syenite - 20.00  
EPK - 12.50  
Whiting - 10.00 

Tin Oxide - 5.00  
Chrome Oxide - 0.15

0.8:1  
water:solids by weight

File: public/content/glazes/p.P.2 - Next Trial.md
# p.P.2 - Next Trial

Silica 32.50  
Ferro Frit 3134 27.0  
Nepheline Syenite 20.0  
China Clay 12.5  
Whiting 11.0

Tin Oxide 5.00  
Cobalt Carbonate 0.20  
Chrome Oxide 0.15  
Magnesium Carbonate 1.25  
Bentonite 2.00

File: public/content/glazes/p.P.md
# p.P

Silica - 32.50  
Ferro Frit 3134 - 25.00  
Nepheline Syenite - 20.00  
EPK - 12.50  
Whiting - 10.00 

Tin Oxide - 5.00  
Cobalt Carbonate - 0.25  
Chrome Oxide - 0.15

0.8:1  
water:solids by weight

File: public/content/glazes/p1.P.1.md
# p1.P.1

Silica - 32.50  
Ferro Frit 3124 - 25.00  
Nepheline Syenite - 20.00  
EPK - 12.50  
Whiting - 10.00 

Tin Oxide - 5.00  
Cobalt Carbonate - 0.25  
Chrome Oxide - 0.15

0.8:1  
water:solids by weight

File: public/content/glazes/p1.P.md
# p1.P

Silica - 32.50  
Ferro Frit 3124 - 25.00  
Nepheline Syenite - 20.00  
EPK - 12.50  
Whiting - 10.00 

Tin Oxide - 5.00  
Cobalt Carbonate - 0.25  
Chrome Oxide - 0.15

0.8:1  
water:solids by weight

File: public/content/glazes/t.T.1 - Next trial.md
# t.T.1 - Next trial

Nepheline Syenite - 37.00  
Silica - 25.00  
Wollastonite - 20.00  
Zinc Oxide - 10.00  
Tile #6 - 8.00

Red Iron Oxide - 1.80  
Chrome Oxide - 0.20
